Repository: abbas92iraq/get-shit-done

# مشروع: تطوير مادة بناء جدارية مقاومة للحرارة والحريق والأحمال — بجدوى اقتصادية في العراق (الجنوب)

> **الغاية النهائية:** تصنيع مادة بناء جدارية جديدة (طابوق/بلوك) مقاومة للحرارة والحريق والأحمال،
> قابلة للتصنيع في العراق أو جنوبه، بكلفة **أقل من أو مساوية** للمنتجات المتاحة حالياً في السوق العراقي.

هذا المستودع البحثي يجمع: خلاصة ومقارنة عملية للبحوث والأوراق العلمية والتجارب المختبرية ودراسات
الحالة المنشورة عن الطابوق ومواد بناء الجدران، مع فهرسة منظّمة لكل الأنواع المكتشفة والمتداولة
(حالياً وسابقاً)، وتلخيص خواصها الفيزيائية والكيميائية والإنشائية والمعمارية والحرارية والكهربائية
وخواص المقاومة والتوصيل — بهدف دراسة أثر إضافة أو تعديل مواد الخلطات التصميمية واستخلاص النتائج.

---

## 1. خطة العمل على مراحل

العمل مقسّم إلى **6 مراحل** لتفادي استهلاك الحد اليومي دفعة واحدة. كل مرحلة تُسلَّم كملفات مستقلة
قابلة للقراءة بذاتها، وتُبنى المرحلة التالية على سابقتها.

| المرحلة | المحتوى | الحالة |
|---|---|---|
| **1** | المنهجية + الفهرس الشامل للأنواع + جداول الخواص المرجعية + مقاومة الحريق + السياق العراقي + بذرة مصفوفة الإضافات + استنتاجات أولية | ✅ **منجزة** (هذه الحزمة) |
| **2** | مراجعة أدبيات معمّقة: مصفوفة تجريبية لكل إضافة (نوع الإضافة × النسبة × درجة الحرق × النتيجة) مع توثيق كل دراسة على حدة، وتحليل الاتجاهات (trend analysis) | ⏳ **التالية** |
| **3** | الخواص الكهربائية والكيميائية والديمومة تفصيلاً + السلوك تحت درجات الحرارة العالية (TGA/DTA، الأطوار، الانكماش، المقاومة المتبقية) | ⏳ قيد الانتظار |
| **4** | **الخلطات التصميمية المقترحة + بروتوكول تجارب مختبرية كامل + المواصفات القياسية للاعتماد** *(قُدِّمت بقرار ق3)* | ⏳ قيد الانتظار |
| **5** | الجدوى الاقتصادية التقديرية: سلاسل التوريد، أسعار المواد والطاقة، نماذج كلفة الوحدة *(أُجِّلت بقرار ق3)* | ⏳ قيد الانتظار |
| **6** | التقرير النهائي المدمج + مصفوفة القرار + خارطة طريق التصنيع (مختبر → نموذج أولي → خط إنتاج) | ⏳ قيد الانتظار |

---

## 2. فهرس ملفات المرحلة الأولى

| الملف | المحتوى |
|---|---|
| [`00-methodology.md`](00-methodology.md) | المنهجية، تصنيف جودة المصادر، قواعد تسجيل الأرقام، حدود البحث |
| [`01-taxonomy.md`](01-taxonomy.md) | **الفهرس الشامل** لأنواع الطابوق ومواد الجدران — 9 مجموعات، 60+ نوعاً بترميز موحّد |
| [`02-properties.md`](02-properties.md) | **جداول الخواص** المفهرسة: فيزيائية، ميكانيكية، حرارية، كهربائية، كيميائية/ديمومة |
| [`03-fire-and-heat.md`](03-fire-and-heat.md) | مقاومة الحريق (جداول السماكة المكافئة) + سلوك كل عائلة تحت الحرارة العالية |
| [`04-iraq-context.md`](04-iraq-context.md) | السياق العراقي: المواصفات، المواد الأولية، الصناعة القائمة، المناخ والطاقة، القيود |
| [`05-additives-matrix.md`](05-additives-matrix.md) | بذرة مصفوفة الإضافات: أثر كل إضافة على كل خاصية (تُوسَّع في المرحلة 2) |
| [`06-preliminary-conclusions.md`](06-preliminary-conclusions.md) | الاستنتاجات الأولية + المسارات المرشحة للتصنيع في جنوب العراق |
| [`07-questions.md`](07-questions.md) | **القرارات المحسومة** (نطاق الحرارة، المنتجان، أولوية البحث المختبري، شكل المخرج) وأثرها |
| [`sources.md`](sources.md) | قائمة المصادر المستخدمة في المرحلة 1 |

---

## 3. ملاحظة على قراءة الجداول

الجداول مكتوبة بصيغة Markdown القياسية. الأرقام تُقرأ من اليسار إلى اليمين حتى داخل النص العربي.
كل رقم مرفق بـ:
- **[م]** = مُوثّق من مصدر مُطّلع عليه مباشرة في هذه المرحلة (الرابط في `sources.md`)
- **[ن]** = نطاق شائع في الأدبيات، يحتاج توثيق فردي في المرحلة 2
- **[ت]** = تقدير هندسي/استقراء، يُعامل كفرضية لا كحقيقة

هذا التمييز مقصود: لا نخلط ما هو موثّق بما هو مُقدَّر.

---

## 4. الصفحة التفاعلية المنشورة

المخرج المرئي للمشروع (يُحدَّث في مكانه مع كل مرحلة):

**https://claude.ai/code/artifact/dfceaa63-50c7-4b52-91ca-cb00f0fe7715**

مصدرها: [`artifact/index.html`](artifact/index.html) — وهو **جزء صفحة (fragment)** لا مستند HTML كامل:
لا يحتوي وسوم `<html>` أو `<head>` أو `<body>` لأن منصّة النشر تضيفها عند النشر. لمعاينته محلياً
يُغلَّف داخل هيكل HTML بسيط.

تتضمّن الصفحة ثلاث أدوات تفاعلية:

| الأداة | ما تفعله |
|---|---|
| **مستكشف الأنواع** | بحث وترشيح في الأنواع السبعين حسب المجموعة أو الرمز أو الاسم |
| **خريطة المقايضة** | مخطط انتشار (مقياس لوغاريتمي) لموقع كل مادة بين التوصيل الحراري ومقاومة الانضغاط، مع نطاقَي المنتجَين المستهدفَين |
| **حاسبة تصنيف الحريق** | تحسب التصنيف بالساعات من السماكة المكافئة ونوع الركام وفق `ACI 216.1 / TMS 0216`، وتجمع الطبقات المتعددة بمعادلة المواصفة |

File: research/brick-materials/12-compressive-strength.md
# 12 — مقاومة الانضغاط: المراجعة العالمية

> **المرحلة 2 — المحور الثالث.**

---

## 1. الخطأ الأكبر في هذا الموضوع: الخلط بين مقاومة الوحدة ومقاومة الجدار

مقاومة الطابوقة المفردة **ليست** مقاومة الجدار المبني منها. الفارق هائل ومنهجي، ومُقنَّن في المدوّنات.

### 1.1 طريقة مقاومة الوحدة في مواصفة TMS **[م]**

الجدول أدناه يُقرأ هكذا: **لتحقيق مقاومة تصميمية للبناء f'<sub>m</sub>، ما هي مقاومة الوحدة المطلوبة؟**

| f'<sub>m</sub> المطلوبة للبناء (MPa) | مقاومة الوحدة المطلوبة — مونة M أو S (MPa) | مونة N (MPa) | **نسبة الجدار/الوحدة (M/S)** |
|---|---|---|---|
| 6.90 | 11.72 | 14.48 | **59%** |
| 10.34 | 23.10 | 28.61 | **45%** |
| 13.79 | 34.13 | 42.75 | **40%** |
| 17.24 | 45.51 | 56.88 | **38%** |
| 20.69 | 56.88 | 71.02 | **36%** |
| 24.13 | 68.26 | — | **35%** |
| 27.58 | 79.29 | — | **35%** |

> **هذه أهم ثلاثة أرقام في هذا الملف:**
> 1. **الجدار يحقّق 35–59% فقط من مقاومة وحدته** — والنسبة **تسوء كلما ارتفعت المقاومة**.
>    أي أن **العائد يتناقص**: مضاعفة مقاومة الطابوقة لا تضاعف مقاومة الجدار.
> 2. **مونة النوع N تتطلّب وحدات أقوى بنحو 24%** لتحقيق نفس مقاومة الجدار. المونة تشتري مقاومة.
> 3. **مونة N لا تستطيع أصلاً** الوصول إلى f'<sub>m</sub> فوق 20.69 MPa مهما قوّيت الوحدة (شرطة في
>    الجدول) — أي أن هناك **سقفاً تفرضه المونة** لا تتجاوزه الوحدة.
>
> **الترجمة إلى مشروعك:** هدف «مقاومة جدار حامل 15–20 MPa» يتطلّب **وحدة بمقاومة 40–57 MPa**
> — وهذا **أعلى بكثير** من الصنف A في المواصفة العراقية (18 MPa). أما إذا كان الهدف f'<sub>m</sub>
> يساوي 6.9–10 MPa (كافٍ لجدار حامل من 1–3 طوابق)، فالوحدة المطلوبة **12–23 MPa** — وهذا **في
> متناول اليد تماماً**. أوصي بضبط هدف المنتج «ث» على هذا الأساس بدل رقم متضخّم.

### 1.2 صيغة اليوروكود 6 **[ن]**

```
f_k = K · f_b^0.7 · f_m^0.3
```
حيث `f_k` المقاومة المميّزة للبناء، `f_b` مقاومة الوحدة المُعيَّرة، `f_m` مقاومة المونة،
و`K = 0.55` لوحدات المجموعة 1.

**قراءة الأُسّين:** أُسّ الوحدة **0.7** وأُسّ المونة **0.3** — أي أن الوحدة تؤثّر أكثر، لكن المونة
ليست مهملة. مضاعفة مقاومة المونة ترفع مقاومة الجدار بـ **2^0.3 ≈ 23%** فقط، بينما مضاعفة مقاومة
الوحدة ترفعها بـ **2^0.7 ≈ 62%**. **الاستثمار في الوحدة أعلى عائداً — لكن الترابط (ملف 11) يعتمد
على المونة بالعكس تماماً.** هذه مقايضة رابعة يجب موازنتها.

### 1.3 فحص المنشورات (Prism testing)

فحص المناشير وفق **ASTM C1314** يعطي تقديراً أدقّ من فحص المكوّنات منفردة، ويقيس **جودة التنفيذ**
طوال المشروع. انخفاض نتائج المناشير مؤشر على خطأ في خلط المونة أو رداءة الحشو أو خطأ الفحص.

---

## 2. القانون الحاكم: المسامية تُدمِّر المقاومة أُسّياً

### 2.1 معادلة Ryshkewitch–Duckworth **[ن]**

```
σ = σ₀ · exp(−b · P)
```
حيث σ المقاومة عند مسامية P، وσ₀ المقاومة النظرية عند مسامية صفر، وb ثابت تجريبي.

- طوّرها **Duckworth (1953)** واختبرها **Ryshkewitch (1953)** تجريبياً على الألومينا والزركونيا
  المُلبَّدتين.
- هي **النموذج الرياضي الأكثر استعمالاً** بين المسامية والمقاومة، وأكّدت الدراسات الحديثة أن
  الصيغة الأُسّية **الأفضل تقريباً للبيانات التجريبية** في الخرسانات الكثيفة.
- **حدّها:** تفقد معناها الفيزيائي عند المسامية العالية جداً لأنها تتنبأ ببقاء قدرة تحمّل عند P → 1.

### 2.2 التحقّق من القانون على بيانات حقيقية **[ن]**

دراسة الطابوق الطيني بمخلفات السيراميك ولبّ الورق تعطي نقطتين نظيفتين:

| المسامية | مقاومة الانضغاط |
|---|---|
| **3.5%** | **53 MPa** |
| **35%** | **7 MPa** |

بتطبيق المعادلة: `ln(53/7) = b × (0.35 − 0.035)` ← **b ≈ 6.4**.

> **ماذا يعني b ≈ 6.4 عملياً؟ كل زيادة 10 نقاط مئوية في المسامية تضرب المقاومة في `exp(−0.64) ≈ 0.53`
> — أي تحذف نصفها.** هذه هي «ضريبة العزل» بالأرقام، وهي أقسى مما يتخيّله معظم المصمّمين.
>
> ومن الجهة الأخرى، λ في نفس الدراسة نزل من **0.75 إلى 0.58** فقط (−23%) على نفس المدى. أي أن
> **مسامية +31.5 نقطة اشترت 23% عزلاً وكلّفت 87% مقاومة.** صفقة سيئة جداً عند هذه الحدود.
>
> **الاستنتاج الحاسم:** المسامية المرتفعة جداً ليست مساراً عقلانياً للعزل داخل مادة حاملة. المسار
> العقلاني هو **مسامية معتدلة (20–30%) + هندسة فجوات** — لأن الفجوة الهندسية **لا تدخل في P**
> ولا تدفع ضريبة Ryshkewitch أصلاً؛ فهي فراغ مصمّم لا مسام في المصفوفة.

### 2.3 الترجمة إلى قواعد تصميم

| المسامية المستهدفة | المقاومة المتوقعة نسبةً إلى الكثيف | الحكم للمنتج |
|---|---|---|
| 3–10% | 100–70% | كلنكر/هندسي — مبالغ فيه وكلفته عالية |
| **15–25%** | **55–35%** | **نطاق المنتج «ث» الحامل** |
| **25–35%** | **35–20%** | **نطاق المنتج «خ» العازل** |
| > 40% | < 12% | عازل غير حامل فقط (IFB، رغوي) |

---

## 3. البيانات العالمية: مقاومة الوحدات حسب النوع

### 3.1 الطابوق الطيني المحروق

| المصدر/البلد | القيمة | ملاحظة |
|---|---|---|
| **الولايات المتحدة** (مسح BIA) | متوسطات **27.5 – 105.8 MPa** (مساحة إجمالية) حسب طريقة التشكيل والمادة الخام | **[م]** |
| نفس المسح — الانحراف المعياري | **12.6 – 77.6 MPa** | **[م]** |
| المواصفة العراقية 25/1988 | الصنف A: **18 MPa** معدلاً / 16 مفرداً | **[م]** |
| ASTM C62 صنف SW | **20.7 MPa** معدلاً / 17.2 مفرداً | **[م]** |
| الهند — IS 2222 للطابوق المثقّب | **≥ 7 N/mm² على المساحة الصافية** | **[ن]** |
| تايلاند — نشارة 0–10% | **4.35 – 18.2 MPa** | **[م]** |
| عيّنات طابوق طيني (دراسة تجريبية) | متوسط **20.79 MPa** | **[ن]** |
| **جنوب الهند — بناء طابوقي نموذجي** | **إجهاد أقصى 2.82 MPa** (معامل اختلاف 0.15) | **[ن]** |
| بناء طابوق مجوّف غير محشو (مساحة صافية) | **23.9 – 45.6 MPa** | **[ن]** |

> **انتبه للتباين الهائل:** الانحراف المعياري في المسح الأمريكي يبلغ في بعض الفئات **قيمة قريبة
> من المتوسط نفسه**. هذا يعني أن **«مقاومة الطابوق» ليست رقماً بل توزيعاً**، وأن ضبط الجودة
> (تقليل التشتّت) قد يكون أهم من رفع المتوسط. منتج بمتوسط 20 MPa وتشتّت 2 أفضل عملياً من منتج
> بمتوسط 28 وتشتّت 15 — لأن التصميم يعتمد على **القيمة المميّزة** لا المتوسط.
>
> ولاحظ الفجوة بين **2.82 MPa** لبناء طابوقي حقيقي في جنوب الهند و**105 MPa** لوحدة أمريكية:
> هذا ليس تناقضاً بل يقيس شيئين مختلفين (بناء مقابل وحدة) في سياقين مختلفين. **الخلط بينهما هو
> بالضبط الخطأ الذي حذّر منه القسم 1.**

### 3.2 العائلات الأخرى

| النوع | المقاومة | المصدر |
|---|---|---|
| **AAC** | **2 – 8 MPa** عند كثافة 300–1000 kg/m³ | **[ن]** |
| AAC — التقنين | الألمانية **DIN 20000-404** تربط نطاقات الكثافة بأصناف المقاومة بجدول تقابل | **[ن]** |
| AAC — أصناف المواصفة الأوروبية | EN 771-4: **1.8 ≤ f<sub>cm</sub> ≤ 8.0 N/mm²**؛ EN 12602: AAC 2 – AAC 6 | **[م]** |
| بلوكات متعاشقة عازلة (فجوات H) | **13.0 – 15.9 MPa** | **[ن]** |
| خرسانة EPS | **10 – 25 MPa** عند كثافة 800–1800 kg/m³ | **[ن]** |
| خرسانة مثلى (0.2% مسحوق ألمنيوم + 0.1% EPS) | **38.5 MPa** عند ρ = 1768 و λ = 0.358 | **[ن]** |
| CSEB (عام) | **3.5 – 7 MPa** عند كثافة جافة 15.7–17.6 kN/m³ | **[م]** |
| CSEB بخلطة مثلى (10.91% إسمنت) | **15.15 MPa** | **[ن]** |
| CSEB + 20% مسحوق سيراميك + 10% إسمنت | **8.96 MPa** جافاً | **[ن]** |
| جيوبوليمر رماد متطاير (معالجة شمسية) | **47 MPa** عند 30 يوماً | **[ن]** |
| جيوبوليمر FA+GGBS (10/20/25% خبث) | **9.50 / 12.84 / 15.93 MPa** | **[ن]** |
| جيوبوليمر ميتاكاؤولين عراقي | **27.53 MPa** عند 7 أيام | **[ن]** |
| جيوبوليمر Si/Al = 1 | **10.9 MPa** | **[ن]** |
| **جيوبوليمر عازل من مخلفات الطابوق** | **1.4 MPa** فقط (عند λ = 0.26) | **[ن]** |
| طابوق سيراميك/لبّ ورق عند مسامية 3.5% | **53 MPa** | **[ن]** |

---

## 4. أثر الرطوبة على المقاومة — الخطر الأكبر في الجنوب

هذا القسم حرج لأن كل الأرقام أعلاه **جافة**، وجدران البصرة ليست جافة.

| النظام | نقص المقاومة عند الإشباع | المصدر |
|---|---|---|
| الطابوق (المدى العام) | **7% – 23%**، بمتوسط **14.4%** | **[ن]** |
| البناء الطابوقي (المجموعة) | **6% – 39%** | **[ن]** |
| طابوق تاريخي | **−11.3%** | **[ن]** |
| طابوق حديث | **−21.4%** | **[ن]** |
| كتل ترابية Hydraform | **6.53 ← 4.97 MPa** = **−23.89%** | **[ن]** |
| **وحدات سيليكاتية (رمل-جير)** | **−30% إلى −40%** | **[ن]** |
| المونة | **−29%** | **[ن]** |
| بلوكات إسمنتية تجارية | **−10%** | **[ن]** |

> **ثلاث نتائج تصميمية:**
> 1. **الوحدات السيليكاتية (رمل-جير) هي الأسوأ رطوبةً** (−30 إلى −40%). هذا سبب إضافي — فوق حاجتها
>    للأوتوكلاف — لاستبعادها في بيئة الجنوب المالحة الرطبة.
> 2. **المونة تفقد أكثر من الطابوقة** (−29% مقابل −26%). أي أن **الحلقة الأضعف في الجدار الرطب هي
>    المونة**، وهذا يتقاطع مباشرةً مع ملف 11: الرطوبة تضرب الترابط والمقاومة معاً في نفس المكان.
> 3. **خصم تصميمي إجباري:** أي هدف مقاومة للمنتج يجب أن يُحسب على أساس **80–85% من القيمة الجافة**
>    في تطبيقات الجنوب، لا على القيمة الجافة. وهذا يعني رفع الهدف الجاف بنحو 20% منذ البداية.

---

## 5. مصفوفة أثر الإضافات على المقاومة

| الإضافة | النسبة | الأثر على المقاومة | المصدر |
|---|---|---|---|
| **مسحوق زجاج** | 20% | **+29.4%** | **[ن]** |
| مسحوق زجاج ناعم (150 ميكرون) | — | **65.81 MPa** مقابل **43.17** للأخشن | **[ن]** |
| مسحوق زجاج 10% عند 900 °م | 10% | **مساوٍ** لطابوق عادي عند 1000 °م | **[ن]** |
| نانو كلاي | 4.5% | **+33.4%** (3 أيام) ← **+12.2%** (28 يوماً) | **[ن]** |
| نانو سيليكا | 0.75% | **+24.4%** | **[ن]** |
| حمأة تنقية مياه + مخلفات طابوق | 70–85% حمأة | ↑ | **[ن]** |
| إسمنت في CSEB | 4% ← 10% | **× 3.7** | **[ن]** |
| **نشارة خشب** | 0 ← 10% | **↓** (المدى الكلي 4.35–18.2 MPa) | **[م]** |
| نشارة (معدّل خطي) | لكل 1% | **−0.21 N/mm²** | **[ن]** |
| رفع حرارة الحرق | لكل درجة برنامج | **+0.26 N/mm²** | **[ن]** |
| قشور الرز | متزايد | **−9.86% إلى −30.99%** | **[ن]** |
| **بيرلايت** | 60% | **−84%** | **[ن]** |
| ألياف طبيعية | 0.25–1% | ترفع **الشد** حتى **+38%** و**×4**، ولا ترفع الانضغاط | **[ن]** |
| EPS | متزايد | ↓ بسبب **ضعف الترابط البيني** بين حبيبات EPS ومصفوفة الإسمنت | **[ن]** |
| EPS + غبار سيليكا ناعم | — | **يحسّن الترابط البيني ويرفع المقاومة** | **[ن]** |

> **الآلية التي تتكرر:** انخفاض المقاومة مع الإضافات الخاملة سببه **ضعف السطح البيني** بين
> الحبيبة والمصفوفة، لا ضعف الحبيبة نفسها. ولذلك فإن المعالجة الصحيحة ليست تقليل الإضافة بل
> **تحسين السطح البيني** — بمادة ناعمة جداً تملأ منطقة الانتقال (silica fume في الأنظمة الإسمنتية،
> ومسحوق الزجاج الناعم في الأنظمة المحروقة). **هذا يفسّر لماذا يعمل الزجاج الناعم بهذه القوة:
> هو مُصهِر يملأ ويربط منطقة السطح البيني تماماً.**

---

## 6. الهندسة: نسبة التثقيب والمساحة الصافية

| البند | القيمة | المصدر |
|---|---|---|
| تعريف «المجوّف» في IBC | المساحة الصافية **< 75%** من الإجمالية | **[م]** |
| تعريف «المصمت» في ASTM | فجوات **≤ 25%** | **[م]** |
| الحد الأقصى لنسبة الفجوات (طيني وسيليكاتي) | **55%** من المقطع الإجمالي | **[ن]** |
| نسبة فجوات مفحوصة تجريبياً (جامعة كاتالونيا التقنية، إسبانيا) | **41%** بتقنية الارتباط الرقمي للصور (DIC) | **[ن]** |
| المتطلّب الهندي للطابوق المثقّب | **≥ 7 N/mm² على المساحة الصافية** | **[ن]** |

> **ملاحظة مهمة:** المقاومة تُحسب على **المساحة الصافية** في الوحدات المجوّفة — أي أن التثقيب
> **لا يخفض مقاومة المادة**، بل يخفض حمولة الوحدة الكلية بنسبة الفجوة. وهذا يجعل التثقيب
> **أرخص بكثير** من المسامية كوسيلة لخفض الكثافة: التثقيب يكلّف نسبةً خطية من الحمولة، بينما
> المسامية تكلّف نسبةً **أُسّية** من مقاومة المادة (Ryshkewitch). **قاعدة: فرّغ بالهندسة قبل أن
> تُفرّغ بالكيمياء.**

---

## 7. الفهرس الجغرافي للدراسات في هذه المرحلة

الدول التي ظهرت مصادرها فعلياً في مراجعة المرحلة 2:

| الإقليم | الدول | محاور مساهمتها |
|---|---|---|
| **جنوب شرق آسيا** | **تايلاند** (المصفوفة الكاملة للنشارة)، **ماليزيا** (الجيوبوليمر الرغوي)، **فيتنام** (حجم الإنتاج) | العزل، الجيوبوليمر |
| **جنوب آسيا** | **الهند** (مناشير البناء، ترابط AAC، IS 2222)، **باكستان**، **بنغلاديش** | الانضغاط، الترابط |
| **شرق آسيا** | **الصين** (هندسة الفجوات، الرطوبة في الجدران، 700–800 مليار طابوقة سنوياً) | العزل، الرطوبة |
| **الشرق الأوسط وشمال أفريقيا** | **العراق**، **السعودية** (11 نوع طابوق)، **مصر** (الطابوق المثقّب المملوء)، **الأردن**، **الجزائر** (بسكرة)، **المغرب** (الفوسفوجبس) | العزل في المناخ الحار |
| **تركيا** | الطابوق المسامي بالخفّان والڤيرميكوليت، تقييم 4E | العزل |
| **أفريقيا جنوب الصحراء** | **نيجيريا** (الطين الكاؤوليني + نشارة + برادة حديد)، **أوغندا** (طابوق عازل)، **جنوب أفريقيا** (قياس λ وفق ASTM C1363) | العزل |
| **أوروبا** | **إسبانيا** (DIC للطابوق المثقّب، الطابوق التراثي)، **إيطاليا** (فحوص السحب، الطلاء منخفض الانبعاثية)، **بولندا** (فحص AAC غير الإتلافي، الوحدات السيليكاتية)، **فرنسا** (الجدران القائمة)، **EOTA/EN** (التقنين) | التثبيت، التقنين، الانضغاط |
| **الأمريكتان** | **الولايات المتحدة** (ASTM، TMS، ACI 216.1، BIA، NCMA)، **البرازيل** (هندسة الكتلة المجوّفة) | التقنين، الحريق، العزل |

**نمط بارز في الأدبيات:** المؤسسات الأكثر إنتاجاً بحثياً في تثمين مخلفات الطابوق تتركّز في
**الصين والهند وباكستان**؛ والصين تنتج نحو **700–800 مليار طابوقة سنوياً**، بينما تنتج الهند
وباكستان وبنغلاديش وفيتنام مجتمعةً أكثر من **260 مليار طابوقة**، أي نحو **75% من الطلب العالمي
على الطابوق المحروق**. **الثقل البحثي يتبع الثقل الإنتاجي** — ولذلك فإن أقرب الأدبيات إلى ظروف
العراق التقنية والاقتصادية هي الأدبيات الآسيوية الجنوبية، لا الأوروبية.
